Repository: yangcd4010/mingzhongdu-raman-code

# Ming Zhongdu Raman processing and screening code

Version 2.0.3 processes and screens Raman spectra from historic pink-to-red lime finishes at Wumen Gate, Ming Zhongdu. It provides the point-based phase evidence for comparison of coloured surfaces with the fresh white fracture of S2. The code computes per-spectrum peak matches, group screening counts, threshold sensitivity checks, the Raman panels of Figure 5, and Supplementary Figure 1.

## Run

Python 3.12 was used for validation. Install the pinned dependencies in a virtual environment:

```sh
python -m venv .venv

# Activate the environment using the command appropriate for your shell.
python -m pip install -r requirements.txt
python scripts/raman_pipeline.py --check-reference
```

The default input and output paths are relative to the repository, so the script can be called from another working directory. For numerical verification without plots:

```sh
python scripts/raman_pipeline.py --check-reference --skip-figures
```

`--input-dir`, `--output-dir` and `--reference-dir` accept alternative directories. A failed comparison exits with an error. Results and verification reports are written under `outputs/`.

## Input and reference files

- `data/raw/`: 39 numerical two-column spectra (Raman shift in cm⁻¹ and original detector counts), retaining every acquisition point at round-trip floating-point precision. Instrument headers and workstation metadata are excluded. Each file contains 976 points, spanning 102.984–2498.39 cm⁻¹.
- `data/raw_manifest.json`: spectrum identifiers, source-group paths, point counts, ranges and file checksums.
- `data/rruff/`: the four processed RRUFF reference spectra used in Figure 5c, with their original source metadata retained.
- `reference_outputs/`: numerical tables exported from Supplementary Data 1, with the fourth group labelled S2-FW. These are comparison targets, not computed replacements. The `_v03` filenames identify the numerical tables; the software version is 2.0.3.

Source folders 1, 2 and 3 correspond to coloured points from S1, S2 and S4. Source folder 4 (4-YDC through 4-YDC_5) contains the six spectra from the fresh white fracture of S2 (S2-FW), as identified in the original manuscript and confirmed by the author. These six spectra provide a within-sample comparison with the nine coloured-surface spectra from S2. Instrument filenames are retained unchanged; Raman and SEM-EDS measurements are not assumed to be fully co-located.

## Processing and screening

1. Apply asymmetric least-squares baseline correction to each full recorded spectrum: lambda = 1,000,000; p = 0.01; 12 iterations.
2. Clip negative baseline-subtracted values to zero; apply a 5-point, third-order Savitzky–Golay filter (`mode="interp"`); clip negative values again.
3. Divide by the maximum processed intensity over 100–1800 cm⁻¹.
4. Detect local peaks over 100–1800 cm⁻¹ with height ≥0.10 and prominence ≥0.03. The minimum peak distance is `max(1, round(8 / median_grid_step))` acquisition points. Within each ±8 cm⁻¹ target window, select the qualifying local peak nearest the target.
5. Call a spectrum screen-positive only if the 225, 412 and 613 cm⁻¹ targets all match. The 294 cm⁻¹ band is supporting evidence. The 1006 cm⁻¹ match is reported separately.

Sensitivity checks use half-widths of 6 and 8 cm⁻¹ and height thresholds of 0.08, 0.10 and 0.12, with prominence fixed at 0.03. This produces 24 group-level rows (six parameter combinations × four groups).

Figure 5a uses unmodified recorded counts. Supplementary Figure 1 uses only a per-spectrum minimum shift and constant vertical offsets. RRUFF curves are minimum-shifted and independently maximum-normalised over their available ranges. They are not processed as new experimental spectra.

## Verified results

| Group | Screen-positive / total |
|---|---:|
| S1 | 7 / 7 |
| S2 | 9 / 9 |
| S4 | 17 / 17 |
| S2-FW | 0 / 6 |

The 1006 cm⁻¹ match occurs in 26 of the 33 coloured-point spectra. The representative spectra are `1-YDC_16`, `2-YDC_9`, `3-YDC_9` and `4-YDC`. RRUFF reference window matches are hematite 3/3, maghemite 2/3, magnetite 0/3 and goethite 0/3.

`--check-reference` compares all fields in the 39-row screening table, the 24-row sensitivity table and the 38,064-row processed table against the manuscript workbook export. Numerical tolerances respect the stored decimal precision. It also checks counts, representative identities and reference-spectrum matches. See `outputs/verification.json` and `outputs/summary.json` after running.

The figures are regenerated from the same numerical records. Font metrics and rendering can vary across operating systems; pixel-identical figure files are not the numerical verification criterion.

## Archive and citation

Version 2.0.3 is available as the [GitHub release](https://github.com/yangcd4010/mingzhongdu-raman-code/releases/tag/v2.0.3) and archived on [Zenodo](https://doi.org/10.5281/zenodo.23639203). Cite the specific software version used:

File: reference_outputs/raman_diagnostic_bands.csv
group,group_label,band,phase,target_cm-1,observed_cm-1,normalized_height,n_spectra
1,"S1, red surface",Hem_225,hematite,225.0,224.849,0.44571914669592666,7
1,"S1, red surface",Hem_294,hematite,294.0,293.83,1.0602908166934342,7
1,"S1, red surface",Hem_412,hematite,412.0,411.944,0.5945948245287881,7
1,"S1, red surface",Hem_613,hematite,613.0,613.13,0.34118724906588843,7
1,"S1, red surface",Gyp_1006,gypsum,1006.0,1006.06,0.6237263420258322,7
1,"S1, red surface",Gyp_1134,gypsum,1134.0,1133.68,0.10450684386959665,7
1,"S1, red surface",Cal_279,calcite,279.0,284.878,0.787506397116238,7
1,"S1, red surface",Cal_711,calcite,711.0,708.393,0.00836372082221828,7
1,"S1, red surface",Cal_1085,calcite,1085.0,1087.15,0.05013488225941313,7
1,"S1, red surface",C_1350,carbon_D,1350.0,1343.17,0.048688245919809615,7
1,"S1, red surface",C_1580,carbon_G,1580.0,1582.55,0.01253150171921441,7
2,"S2, pink-red surface",Hem_225,hematite,225.0,227.864,0.6333964820180044,9
2,"S2, pink-red surface",Hem_294,hematite,294.0,293.83,1.0533432181276297,9
2,"S2, pink-red surface",Hem_412,hematite,412.0,411.944,0.7994379917064411,9
2,"S2, pink-red surface",Hem_613,hematite,613.0,610.304,0.46446664037589525,9
2,"S2, pink-red surface",Gyp_1006,gypsum,1006.0,1006.06,0.4138568490442827,9
2,"S2, pink-red surface",Gyp_1134,gypsum,1134.0,1138.82,0.06831267071504216,9
2,"S2, pink-red surface",Cal_279,calcite,279.0,284.878,0.8702677774705888,9
2,"S2, pink-red surface",Cal_711,calcite,711.0,713.947,0.13000958079025987,9
2,"S2, pink-red surface",Cal_1085,calcite,1085.0,1081.95,0.024274931432945193,9
2,"S2, pink-red surface",C_1350,carbon_D,1350.0,1343.17,0.06070276943113838,9
2,"S2, pink-red surface",C_1580,carbon_G,1580.0,1587.28,0.11330175520268775,9
3,"S4, coloured surface points",Hem_225,hematite,225.0,227.864,0.49535670888671246,17
3,"S4, coloured surface points",Hem_294,hematite,294.0,293.83,1.1066199043666751,17
3,"S4, coloured surface points",Hem_412,hematite,412.0,411.944,0.5825045165021985,17
3,"S4, coloured surface points",Hem_613,hematite,613.0,613.13,0.30741261915748896,17
3,"S4, coloured surface points",Gyp_1006,gypsum,1006.0,1006.06,0.31095307187360965,17
3,"S4, coloured surface points",Gyp_1134,gypsum,1134.0,1136.25,0.07316082242850884,17
3,"S4, coloured surface points",Cal_279,calcite,279.0,284.878,0.8220843889254442,17
3,"S4, coloured surface points",Cal_711,calcite,711.0,705.613,0.008359408497256218,17
3,"S4, coloured surface points",Cal_1085,calcite,1085.0,1084.55,0.029220256028861347,17
3,"S4, coloured surface points",C_1350,carbon_D,1350.0,1343.17,0.057853079708483975,17
3,"S4, coloured surface points",C_1580,carbon_G,1580.0,1575.46,0.053676694556460965,17
4,"S2-FW, fresh white fracture",Hem_225,hematite,225.0,230.878,0.08962157809959671,6
4,"S2-FW, fresh white fracture",Hem_294,hematite,294.0,287.863,0.8697158178216217,6
4,"S2-FW, fresh white fracture",Hem_412,hematite,412.0,411.944,0.02869864426148599,6
4,"S2-FW, fresh white fracture",Hem_613,hematite,613.0,607.477,0.04116033962275437,6
4,"S2-FW, fresh white fracture",Gyp_1006,gypsum,1006.0,998.151,0.03409231229921799,6
4,"S2-FW, fresh white fracture",Gyp_1134,gypsum,1134.0,1141.39,0.026375103166248515,6
4,"S2-FW, fresh white fracture",Cal_279,calcite,279.0,278.901,1.1016332146398076,6
4,"S2-FW, fresh white fracture",Cal_711,calcite,711.0,711.17,0.20134526874845007,6
4,"S2-FW, fresh white fracture",Cal_1085,calcite,1085.0,1084.55,0.9626448423847931,6
4,"S2-FW, fresh white fracture",C_1350,carbon_D,1350.0,1343.17,0.029365493186981798,6
4,"S2-FW, fresh white fracture",C_1580,carbon_G,1580.0,1587.28,0.02231877948415048,6

File: reference_outputs/raman_group_mean.csv (part 1 of 3)
raman_shift_cm-1,group_1_mean,group_1_sd,group_1_n,group_2_mean,group_2_sd,group_2_n,group_3_mean,group_3_sd,group_3_n,group_4_mean,group_4_sd,group_4_n
102.984,1.71232e-05,4.53038e-05,7,0.00268553,0.0034821,9,0.0159791,0.0284763,17,0.110066,0.0397738,6
106.061,0.0158574,0.0176092,7,0.000149277,0.000447831,9,0.0183553,0.0279915,17,0.119713,0.0324894,6
109.136,0.0321269,0.0324494,7,0.00378717,0.0073156,9,0.0219718,0.0275635,17,0.122006,0.0272641,6
112.209,0.0438973,0.0429574,7,0.0112834,0.0160248,9,0.0244419,0.0276475,17,0.119042,0.0235441,6
115.281,0.051764,0.0495747,7,0.0225547,0.0256022,9,0.0259796,0.0276096,17,0.112917,0.0211236,6
118.351,0.0562904,0.0529015,7,0.0379151,0.0348958,9,0.0268645,0.0271399,17,0.105728,0.0200756,6
121.42,0.0580508,0.0535415,7,0.0550017,0.0450183,9,0.0273788,0.0260833,17,0.0995707,0.0204549,6
124.487,0.0576199,0.0521063,7,0.0728644,0.0554696,9,0.0278364,0.0244008,17,0.0965431,0.0220005,6
127.552,0.0575178,0.0507737,7,0.0898312,0.0668784,9,0.030423,0.023305,17,0.0957958,0.0227871,6
130.616,0.0549928,0.0484372,7,0.103046,0.073309,9,0.033715,0.0277914,17,0.104072,0.0252136,6
133.679,0.0521089,0.0459711,7,0.116098,0.0804421,9,0.0360829,0.0382523,17,0.134664,0.0287293,6
136.74,0.0477485,0.0427842,7,0.12595,0.084568,9,0.037303,0.0504166,17,0.183949,0.027906,6
139.799,0.0418434,0.0381329,7,0.132473,0.0871036,9,0.037181,0.0607727,17,0.257826,0.0292292,6
142.857,0.0373057,0.0345709,7,0.141134,0.0878294,9,0.0368199,0.0667487,17,0.33437,0.0284684,6
145.914,0.0338696,0.0294848,7,0.152473,0.0950955,9,0.0357156,0.0692281,17,0.401331,0.0254925,6
148.969,0.0334947,0.0263619,7,0.161181,0.0967504,9,0.0342794,0.0666226,17,0.451286,0.0277465,6
152.023,0.0302905,0.0227151,7,0.171417,0.0994714,9,0.0306324,0.0603731,17,0.476923,0.0250764,6
155.074,0.0295181,0.0211827,7,0.18588,0.104432,9,0.0271523,0.0503688,17,0.480429,0.0225535,6
158.124,0.028695,0.0202777,7,0.200521,0.110747,9,0.0239188,0.0383802,17,0.459606,0.0206215,6
161.173,0.0329047,0.0215238,7,0.213264,0.11339,9,0.0241244,0.0291755,17,0.416491,0.018726,6
164.22,0.0427708,0.0271466,7,0.230839,0.118878,9,0.0273541,0.0304785,17,0.352601,0.015597,6
167.266,0.0540133,0.0329451,7,0.255772,0.12834,9,0.0331156,0.0395467,17,0.275813,0.0147826,6
170.31,0.066259,0.0395592,7,0.272916,0.134415,9,0.0410678,0.0479778,17,0.197868,0.0131152,6
173.353,0.0731154,0.043755,7,0.290726,0.137424,9,0.0455206,0.0515886,17,0.131591,0.0172399,6
176.394,0.0773625,0.046778,7,0.305222,0.139681,9,0.047881,0.0533954,17,0.0894214,0.018203,6
179.434,0.0765098,0.0469181,7,0.31815,0.144003,9,0.0475411,0.0527053,17,0.0663873,0.0138617,6
182.472,0.0726019,0.0459441,7,0.329383,0.149127,9,0.0466241,0.0515942,17,0.0661599,0.0173408,6
185.509,0.0656047,0.0424243,7,0.343239,0.156907,9,0.0439362,0.0486565,17,0.0677851,0.0202009,6
188.544,0.0553719,0.0375644,7,0.349583,0.160753,9,0.0392999,0.0442541,17,0.0689869,0.0218844,6
191.577,0.0447383,0.0342995,7,0.354796,0.162857,9,0.0335131,0.0394142,17,0.0695821,0.0248682,6
194.61,0.0285276,0.0272098,7,0.355971,0.167072,9,0.0260876,0.0353176,17,0.0687145,0.0281402,6
197.641,0.0169574,0.0216963,7,0.352552,0.171086,9,0.0158221,0.0325726,17,0.0682686,0.0285439,6
200.67,0.00973153,0.014204,7,0.347588,0.175664,9,0.0124833,0.0309286,17,0.0682452,0.0267772,6
203.698,0.0134119,0.017353,7,0.352419,0.177962,9,0.0162801,0.0346386,17,0.0686787,0.0266369,6
206.724,0.0456865,0.0265924,7,0.377099,0.175494,9,0.0529519,0.0346957,17,0.0670348,0.0214108,6
209.748,0.120278,0.0245271,7,0.419652,0.16128,9,0.137841,0.034787,17,0.0661662,0.0221,6
212.772,0.21899,0.0175112,7,0.476226,0.134392,9,0.242688,0.0397146,17,0.0683103,0.0206913,6
215.792,0.308643,0.0164015,7,0.533223,0.111831,9,0.339214,0.0441481,17,0.0716594,0.0213602,6
218.813,0.379228,0.0245542,7,0.576095,0.0926265,9,0.415384,0.0490808,17,0.0721231,0.0189453,6
221.832,0.424705,0.0364327,7,0.607345,0.0812937,9,0.466662,0.052826,17,0.0734526,0.0181858,6
224.849,0.445719,0.0448769,7,0.627227,0.0769094,9,0.493118,0.053497,17,0.0788331,0.0194602,6
227.864,0.444372,0.0508224,7,0.633396,0.075052,9,0.495357,0.0527469,17,0.0844315,0.0216179,6
230.878,0.422045,0.0503429,7,0.62369,0.0744108,9,0.471797,0.0513447,17,0.0896216,0.0239914,6
233.891,0.375873,0.0468224,7,0.606097,0.0825837,9,0.422312,0.0504239,17,0.0954355,0.0252216,6
236.902,0.305848,0.0405063,7,0.573984,0.0977718,9,0.347456,0.0501274,17,0.101251,0.0227893,6
239.911,0.220625,0.0308998,7,0.530465,0.121902,9,0.254493,0.0545053,17,0.112359,0.0201949,6
242.92,0.134951,0.0219566,7,0.49076,0.147687,9,0.166574,0.0562774,17,0.124906,0.0180134,6
245.926,0.07324,0.016495,7,0.464029,0.172697,9,0.102123,0.0549947,17,0.14152,0.021208,6
248.931,0.0425806,0.0133382,7,0.457595,0.188599,9,0.0719792,0.0500668,17,0.157894,0.020372,6
251.935,0.0417076,0.0136012,7,0.462029,0.194132,9,0.0730717,0.0503007,17,0.183133,0.0229146,6
254.937,0.0488786,0.0120982,7,0.473094,0.197028,9,0.0781638,0.0518335,17,0.224238,0.0254941,6
257.938,0.0462739,0.00935844,7,0.475577,0.200638,9,0.074531,0.0533609,17,0.291928,0.0285137,6
260.937,0.0394996,0.00851185,7,0.476375,0.206936,9,0.0639575,0.0522639,17,0.402244,0.0290208,6
263.935,0.0294052,0.0105484,7,0.471621,0.21184,9,0.0501277,0.0528378,17,0.550644,0.0260009,6
266.931,0.0249306,0.0132958,7,0.46876,0.215954,9,0.0446595,0.0504316,17,0.71628,0.0195657,6
269.926,0.0468948,0.0167811,7,0.473184,0.214953,9,0.0664757,0.0486185,17,0.870829,0.0117463,6
272.919,0.114653,0.0216372,7,0.501289,0.203549,9,0.133592,0.0485808,17,0.997147,0.00622688,6
275.911,0.242429,0.0274557,7,0.566214,0.178186,9,0.264368,0.0504577,17,1.07485,0.00482677,6
278.901,0.418936,0.0347054,7,0.657649,0.138914,9,0.443126,0.0519551,17,1.10163,0.00873166,6
281.89,0.609872,0.049708,7,0.766272,0.101054,9,0.638175,0.0497958,17,1.07483,0.0107195,6
284.878,0.787506,0.0663669,7,0.870268,0.0583099,9,0.822084,0.0448099,17,0.994668,0.0107859,6
287.863,0.931797,0.0823413,7,0.961372,0.0278494,9,0.970861,0.0357215,17,0.869716,0.00948741,6
290.848,1.02706,0.0921881,7,1.02426,0.0209828,9,1.06888,0.0240903,17,0.708877,0.0130497,6
293.83,1.06029,0.0995441,7,1.05334,0.02466,9,1.10662,0.0152188,17,0.537829,0.0147998,6
296.812,1.03242,0.099636,7,1.04917,0.0194872,9,1.08109,0.0211852,17,0.376985,0.0221859,6
299.791,0.944568,0.0945484,7,1.01209,0.0112395,9,0.992631,0.0357544,17,0.252041,0.0287167,6
302.77,0.801863,0.0833823,7,0.945802,0.0368343,9,0.84567,0.0508863,17,0.171776,0.031552,6
305.747,0.61754,0.0673505,7,0.851564,0.0785575,9,0.657741,0.062743,17,0.129998,0.029119,6
308.723,0.421899,0.048616,7,0.745592,0.125333,9,0.459391,0.067269,17,0.109755,0.025505,6
311.697,0.248745,0.0315092,7,0.646979,0.167744,9,0.285853,0.0649079,17,0.100262,0.0251702,6
314.669,0.126335,0.0157292,7,0.57425,0.198902,9,0.160833,0.0577695,17,0.0943437,0.0258078,6
317.64,0.0609648,0.0102116,7,0.52873,0.216177,9,0.0941967,0.0528374,17,0.0867269,0.0249771,6
320.609,0.0330249,0.0100302,7,0.502919,0.220296,9,0.0632216,0.0496529,17,0.0801804,0.0240096,6
323.578,0.0191723,0.0106175,7,0.487816,0.222958,9,0.0491192,0.0482895,17,0.0735846,0.0196508,6
326.545,0.0147493,0.0105063,7,0.472512,0.215499,9,0.0434938,0.0487595,17,0.0674891,0.0190568,6
329.51,0.0133212,0.0102303,7,0.464996,0.211382,9,0.0397088,0.0480481,17,0.0598312,0.0160053,6
332.473,0.0114111,0.00969643,7,0.454536,0.208555,9,0.0363515,0.047457,17,0.0537384,0.0154141,6
335.436,0.00829154,0.00680527,7,0.451608,0.208837,9,0.0326223,0.0443104,17,0.0476406,0.0136026,6
338.397,0.00711187,0.00694573,7,0.448679,0.206466,9,0.0302433,0.0433588,17,0.041387,0.0124804,6
341.356,0.00705655,0.0072109,7,0.450969,0.207512,9,0.0288321,0.0436271,17,0.0381788,0.0128562,6
344.314,0.00750028,0.00862594,7,0.453819,0.208403,9,0.0278163,0.0429007,17,0.0338452,0.00866394,6
347.27,0.00808956,0.00931562,7,0.462059,0.214227,9,0.0274088,0.0432051,17,0.0342509,0.0104489,6
350.225,0.00813052,0.0108327,7,0.474323,0.222545,9,0.0278115,0.0439265,17,0.0357503,0.0150074,6
353.178,0.0076224,0.0104868,7,0.483961,0.227149,9,0.0291642,0.0451463,17,0.035928,0.0170385,6
356.131,0.00870619,0.0121273,7,0.493256,0.233971,9,0.0295033,0.0454387,17,0.0352475,0.0182093,6
359.081,0.010175,0.0138778,7,0.493902,0.232364,9,0.0299932,0.0467469,17,0.0361372,0.0204343,6
362.031,0.0106448,0.0133224,7,0.494265,0.230373,9,0.0307477,0.0476286,17,0.0361221,0.0210911,6
364.978,0.0110006,0.0122699,7,0.488781,0.226091,9,0.0318025,0.0493326,17,0.0370489,0.0219049,6
367.924,0.0122567,0.01207,7,0.476807,0.216526,9,0.031969,0.0486817,17,0.0366762,0.0219666,6
370.87,0.0140287,0.0119561,7,0.465485,0.21144,9,0.0332511,0.0482325,17,0.035104,0.0223993,6
373.813,0.0145118,0.0104462,7,0.455392,0.205151,9,0.0353557,0.0472892,17,0.034378,0.0215472,6
376.754,0.0153224,0.0100597,7,0.446504,0.199316,9,0.0366989,0.0449458,17,0.0312203,0.018919,6
379.695,0.0155166,0.00923291,7,0.434998,0.192094,9,0.0393901,0.0454375,17,0.0282793,0.0192816,6
382.634,0.0156991,0.00801971,7,0.429572,0.188013,9,0.0428106,0.0444437,17,0.0277406,0.019135,6
385.571,0.0188717,0.00714444,7,0.427655,0.183848,9,0.0496975,0.0393103,17,0.0262905,0.0169077,6
388.507,0.034768,0.0103221,7,0.436136,0.184833,9,0.0701188,0.0383984,17,0.0249577,0.0139704,6
391.442,0.0759596,0.0188189,7,0.463456,0.183949,9,0.114624,0.0363239,17,0.0248084,0.0140612,6
394.375,0.150337,0.0252843,7,0.507619,0.178627,9,0.186781,0.0315856,17,0.0215316,0.0120113,6
397.307,0.250958,0.0320614,7,0.57076,0.173515,9,0.280547,0.028522,17,0.0221814,0.010004,6
400.237,0.361405,0.0406633,7,0.640543,0.165041,9,0.380864,0.0385405,17,0.0245451,0.0119564,6
403.165,0.459193,0.0493735,7,0.707738,0.162074,9,0.470076,0.0579855,17,0.0270726,0.0126254,6
406.093,0.535244,0.0577473,7,0.759552,0.157429,9,0.536132,0.0773754,17,0.028103,0.0136494,6
409.019,0.581357,0.0613379,7,0.78835,0.153123,9,0.574024,0.0930498,17,0.0283133,0.0141699,6
411.944,0.594595,0.0621373,7,0.799438,0.150657,9,0.582505,0.105271,17,0.0286986,0.0148451,6
414.866,0.571633,0.0608302,7,0.791271,0.148589,9,0.55926,0.112623,17,0.0282079,0.0144285,6
417.789,0.517647,0.0586173,7,0.762181,0.150282,9,0.505602,0.112738,17,0.0253983,0.0132195,6
420.709,0.432514,0.0507493,7,0.711046,0.152548,9,0.427498,0.107011,17,0.0228921,0.0132533,6
423.627,0.329435,0.0415346,7,0.648651,0.161048,9,0.33151,0.0929671,17,0.0221977,0.0106813,6
426.544,0.220383,0.0291643,7,0.571655,0.165067,9,0.231683,0.0729671,17,0.0189175,0.0107612,6
429.46,0.126999,0.0188081,7,0.500722,0.167004,9,0.148006,0.0568389,17,0.0141963,0.0098657,6
432.375,0.0626508,0.0118364,7,0.448082,0.167433,9,0.0899538,0.0438597,17,0.0122991,0.0107906,6
435.288,0.029323,0.00818678,7,0.412316,0.163653,9,0.0588242,0.0367591,17,0.0113074,0.0123863,6
438.199,0.0159419,0.00595408,7,0.389684,0.161757,9,0.0453659,0.0333557,17,0.0124082,0.0120142,6
441.109,0.0114549,0.00838795,7,0.375092,0.158123,9,0.0386854,0.0329262,17,0.0130343,0.0124484,6
444.018,0.00794135,0.00849153,7,0.367146,0.157512,9,0.0335899,0.0335045,17,0.013162,0.0116936,6
446.926,0.00540646,0.00658677,7,0.364382,0.159755,9,0.0291849,0.0335328,17,0.0143226,0.0109389,6
449.831,0.00364035,0.00486142,7,0.359848,0.159152,9,0.0265395,0.0337432,17,0.0159552,0.0104924,6
452.736,0.00321336,0.00455664,7,0.362009,0.159375,9,0.0255244,0.0336194,17,0.0178799,0.0120142,6
455.639,0.0030412,0.00427066,7,0.372826,0.166085,9,0.0268042,0.0378575,17,0.0194234,0.0137385,6
458.54,0.00403454,0.00491144,7,0.384613,0.173704,9,0.0271002,0.0384691,17,0.0200632,0.0153589,6
461.44,0.00365677,0.00474708,7,0.393485,0.179656,9,0.0279546,0.0405469,17,0.0199415,0.0138157,6
464.339,0.00543401,0.00536954,7,0.402372,0.185421,9,0.0273893,0.0406551,17,0.0192881,0.0127086,6
467.236,0.00455169,0.00510181,7,0.406856,0.187358,9,0.0283129,0.0404023,17,0.0180792,0.0117342,6
470.132,0.00591998,0.00576025,7,0.414356,0.190242,9,0.0321094,0.0421268,17,0.017094,0.0114103,6
473.027,0.0126698,0.00960091,7,0.42462,0.196235,9,0.0380596,0.0431536,17,0.0159839,0.010366,6
475.92,0.0285458,0.0161814,7,0.432496,0.201728,9,0.0487152,0.0469409,17,0.0152501,0.0102126,6
478.811,0.0543048,0.0289511,7,0.442374,0.208017,9,0.0636381,0.0507923,17,0.0143625,0.0102635,6
481.702,0.0839521,0.0403803,7,0.454074,0.211014,9,0.0835628,0.0576854,17,0.0132714,0.00972333,6
484.59,0.114392,0.050963,7,0.466936,0.212716,9,0.105643,0.0639985,17,0.0129562,0.00975049,6
487.478,0.143512,0.0595278,7,0.475608,0.21098,9,0.126217,0.0689454,17,0.0129184,0.00878522,6
490.364,0.164669,0.0637138,7,0.474611,0.202614,9,0.142197,0.0728058,17,0.0128807,0.00915277,6
493.248,0.177879,0.0632905,7,0.471856,0.193953,9,0.153317,0.0735177,17,0.0127289,0.00998613,6
496.131,0.180553,0.0592479,7,0.462114,0.184746,9,0.157429,0.0721807,17,0.0119073,0.0089214,6
499.013,0.172355,0.0509208,7,0.44587,0.171705,9,0.152314,0.0658308,17,0.0101472,0.00785049,6
501.893,0.155492,0.0420356,7,0.425122,0.157156,9,0.140512,0.0582373,17,0.00891373,0.00795748,6
504.772,0.130101,0.0311784,7,0.401782,0.145741,9,0.12234,0.0501281,17,0.00987004,0.00692097,6
507.649,0.0977318,0.0190646,7,0.379242,0.139481,9,0.100789,0.0412087,17,0.0109018,0.00790445,6
510.526,0.0661106,0.00834207,7,0.353666,0.132089,9,0.0784949,0.0353624,17,0.0125018,0.0073908,6
513.4,0.0405308,0.00300789,7,0.340646,0.135609,9,0.0584898,0.0309215,17,0.0133342,0.00716086,6
516.273,0.0242514,0.0041208,7,0.330107,0.139932,9,0.0434117,0.0298896,17,0.0168191,0.009328,6
519.145,0.0147679,0.00377506,7,0.328541,0.144828,9,0.0337188,0.0297538,17,0.0215742,0.0122396,6
522.016,0.00811709,0.00543623,7,0.333182,0.150104,9,0.0292358,0.0327304,17,0.0227733,0.0142011,6
524.885,0.00492669,0.00538232,7,0.339944,0.155453,9,0.026726,0.0326147,17,0.0251252,0.0151036,6
527.752,0.00417901,0.00575843,7,0.346471,0.157626,9,0.026569,0.0346679,17,0.0264184,0.0146108,6
530.618,0.00486678,0.0068436,7,0.348917,0.159007,9,0.027133,0.0374527,17,0.027809,0.0157966,6
533.483,0.0060399,0.00782797,7,0.351935,0.161067,9,0.0287982,0.0400555,17,0.027048,0.0160415,6
536.347,0.00704156,0.00772868,7,0.354254,0.161832,9,0.0291536,0.0404868,17,0.0269059,0.0151166,6
539.208,0.00864703,0.00689032,7,0.354608,0.161247,9,0.0292966,0.0394926,17,0.0248767,0.01595,6
542.069,0.0106176,0.00736719,7,0.350306,0.156284,9,0.0287665,0.0388007,17,0.0258621,0.01442,6
544.928,0.0135381,0.00914982,7,0.34284,0.151779,9,0.0286631,0.0368239,17,0.0258483,0.0145559,6
547.786,0.0166384,0.0103868,7,0.334309,0.146079,9,0.0289554,0.0348028,17,0.0255159,0.0132053,6
550.642,0.019552,0.0115978,7,0.320054,0.137432,9,0.0287951,0.0346169,17,0.0266896,0.0116084,6
553.497,0.0215321,0.0111264,7,0.308258,0.133033,9,0.0288932,0.0327417,17,0.0275318,0.0110476,6
556.351,0.0244075,0.0123219,7,0.29533,0.125706,9,0.0292845,0.0326774,17,0.0297913,0.0133223,6
559.203,0.0265373,0.0126808,7,0.285257,0.119001,9,0.0292319,0.0301359,17,0.0309213,0.0147499,6
562.053,0.0280718,0.0142361,7,0.279633,0.117771,9,0.0302604,0.029912,17,0.0288387,0.013224,6
564.903,0.0274936,0.0138798,7,0.274726,0.116864,9,0.0311481,0.0277292,17,0.029014,0.012978,6
567.751,0.0270584,0.0147229,7,0.270363,0.114904,9,0.0324865,0.0277224,17,0.0266613,0.0127989,6
570.597,0.0261014,0.0149908,7,0.269052,0.115694,9,0.0335505,0.0261516,17,0.0227463,0.012648,6
573.442,0.0246549,0.0140189,7,0.271192,0.11888,9,0.0351419,0.0260912,17,0.0207067,0.0124453,6
576.286,0.0242061,0.0135076,7,0.279137,0.123074,9,0.0368188,0.0256291,17,0.0181049,0.0113929,6
579.129,0.0248984,0.0125477,7,0.287066,0.125415,9,0.0396249,0.0263512,17,0.0157545,0.0119646,6
581.97,0.0278868,0.0121521,7,0.296901,0.127603,9,0.0438826,0.0275096,17,0.0185187,0.0127187,6
584.81,0.0339649,0.0135497,7,0.307763,0.132265,9,0.049741,0.0275763,17,0.0201177,0.0139769,6
587.648,0.043696,0.015514,7,0.31913,0.133394,9,0.0586918,0.0291512,17,0.0232342,0.0146607,6
590.485,0.0587485,0.0169389,7,0.332029,0.132165,9,0.0725677,0.0295474,17,0.0267026,0.0118458,6
593.32,0.082696,0.0178584,7,0.345364,0.130017,9,0.0955899,0.0295969,17,0.0308068,0.0120403,6
596.154,0.120726,0.0233884,7,0.367922,0.129003,9,0.12778,0.0296279,17,0.0364228,0.0131891,6
598.987,0.168303,0.0310288,7,0.395191,0.129273,9,0.167274,0.0315523,17,0.0399004,0.0142742,6
601.819,0.219779,0.0388778,7,0.422047,0.124745,9,0.210219,0.0379526,17,0.0418583,0.0131888,6
604.649,0.267855,0.0476801,7,0.443339,0.115983,9,0.250812,0.0466978,17,0.0425407,0.0114662,6
607.477,0.308407,0.0577476,7,0.457421,0.108572,9,0.282884,0.0565843,17,0.0411603,0.00940758,6
610.304,0.332513,0.0639782,7,0.464467,0.101656,9,0.302406,0.0643107,17,0.0389573,0.00892447,6
613.13,0.341187,0.0678116,7,0.460179,0.100808,9,0.307413,0.0700186,17,0.0366053,0.00774181,6
615.954,0.333781,0.0689922,7,0.446943,0.096481,9,0.297774,0.0735263,17,0.0321323,0.00658453,6
618.777,0.309695,0.0673764,7,0.423073,0.0918756,9,0.275729,0.0744429,17,0.0307906,0.00752859,6
621.599,0.271732,0.0623232,7,0.390267,0.0911475,9,0.241187,0.0701502,17,0.0317995,0.00862138,6
624.42,0.22372,0.0551267,7,0.351174,0.0896815,9,0.198508,0.0619622,17,0.0303063,0.00949996,6
627.238,0.172918,0.0463117,7,0.312042,0.0871358,9,0.154136,0.0509304,17,0.030064,0.0116611,6
630.056,0.125039,0.0362893,7,0.278917,0.0854623,9,0.114374,0.0402098,17,0.029231,0.0129014,6
632.872,0.0874268,0.0268593,7,0.25137,0.0857366,9,0.0821961,0.0288501,17,0.0285557,0.00967879,6
635.687,0.0614693,0.0185918,7,0.233849,0.0874892,9,0.0603073,0.0218429,17,0.0283022,0.0084911,6
638.5,0.0460736,0.0127039,7,0.225716,0.0876741,9,0.0483622,0.0202515,17,0.0261556,0.00882735,6
641.313,0.0377533,0.00985351,7,0.220552,0.0832305,9,0.0432236,0.0212885,17,0.0239566,0.00973214,6
644.123,0.0341702,0.00986709,7,0.219348,0.0823831,9,0.0419121,0.0232965,17,0.0238212,0.00955118,6
646.932,0.0330977,0.0102638,7,0.2189,0.0820113,9,0.0412015,0.0240137,17,0.023162,0.0064278,6
649.74,0.0347123,0.0107197,7,0.223769,0.0847217,9,0.0427687,0.026207,17,0.0230934,0.00407266,6
652.547,0.0388931,0.0123355,7,0.229918,0.0900329,9,0.0456508,0.0258925,17,0.0235322,0.00374198,6
655.352,0.0489058,0.0180011,7,0.234172,0.0882906,9,0.0508612,0.0280198,17,0.0250867,0.00371498,6
658.156,0.0580222,0.0224823,7,0.240219,0.0909427,9,0.0574488,0.0315582,17,0.0277815,0.00366618,6
660.958,0.0661302,0.0266901,7,0.24191,0.0923524,9,0.0613347,0.0334407,17,0.0286012,0.00436639,6
663.76,0.07152,0.0306202,7,0.240769,0.0897854,9,0.0637713,0.0353077,17,0.0276137,0.00562996,6
666.559,0.0742758,0.0331863,7,0.238292,0.0886255,9,0.0635989,0.0352965,17,0.031011,0.00717525,6
669.358,0.0743344,0.0339434,7,0.231629,0.0867839,9,0.0617814,0.0351288,17,0.0318422,0.00758434,6
672.155,0.0698946,0.0315863,7,0.220934,0.084065,9,0.0567181,0.0321492,17,0.0307567,0.00809393,6
674.95,0.0610879,0.0271609,7,0.210414,0.084962,9,0.0510609,0.0304102,17,0.0311274,0.00913377,6
677.744,0.0509349,0.023112,7,0.194327,0.0802059,9,0.0444731,0.0281055,17,0.0313831,0.00995763,6
680.538,0.0392595,0.0181953,7,0.174408,0.0730442,9,0.0362977,0.0246938,17,0.0301388,0.0118848,6
683.329,0.0275224,0.0133209,7,0.15527,0.06507,9,0.0275895,0.0208063,17,0.029488,0.0105348,6
686.119,0.0167381,0.00892919,7,0.135183,0.0580728,9,0.0200006,0.0180894,17,0.0271262,0.0102227,6
688.908,0.0107006,0.00606156,7,0.123225,0.0549263,9,0.0151076,0.0173529,17,0.0286998,0.0104206,6
691.695,0.00731356,0.00483434,7,0.110543,0.0492358,9,0.0121968,0.0165544,17,0.0369192,0.0108771,6
694.482,0.00828923,0.00629376,7,0.103748,0.0458366,9,0.0110631,0.0153263,17,0.0551289,0.00994124,6
697.267,0.00820002,0.00760562,7,0.102398,0.0453004,9,0.0109422,0.0165952,17,0.0865242,0.0107946,6
700.05,0.00874394,0.00826982,7,0.101761,0.0438839,9,0.00974,0.0156087,17,0.122194,0.00798144,6
702.833,0.0080647,0.00901506,7,0.107218,0.0481191,9,0.00908899,0.0153417,17,0.154478,0.00782708,6
705.613,0.00771651,0.00973438,7,0.112531,0.0528276,9,0.00835941,0.0156289,17,0.179018,0.0051822,6
708.393,0.00836372,0.00913706,7,0.117208,0.0610468,9,0.00821715,0.0159861,17,0.195879,0.00733191,6
711.17,0.00711012,0.0071632,7,0.122392,0.0645148,9,0.00765358,0.0140006,17,0.201345,0.00956657,6
713.947,0.00721157,0.00656456,7,0.13001,0.0703648,9,0.00789217,0.0146927,17,0.197545,0.0110384,6
716.722,0.00771768,0.00724364,7,0.129867,0.0715454,9,0.00779048,0.0140808,17,0.18238,0.014334,6
719.496,0.00843449,0.00759614,7,0.129015,0.0709424,9,0.00768284,0.0137899,17,0.155451,0.0158962,6
722.269,0.00805214,0.00754061,7,0.12946,0.0701511,9,0.00844038,0.0153974,17,0.121571,0.0149461,6
725.041,0.00754779,0.00667199,7,0.129937,0.0689738,9,0.00875119,0.0157437,17,0.0858128,0.0143642,6
727.81,0.00711908,0.00679406,7,0.130748,0.0663315,9,0.00891025,0.016398,17,0.0559322,0.0150783,6
730.579,0.00643013,0.00626864,7,0.12799,0.0634919,9,0.00916214,0.0169109,17,0.035516,0.0149827,6
733.346,0.00599772,0.00642416,7,0.127381,0.0611841,9,0.00969183,0.0178309,17,0.0279617,0.0164092,6
736.113,0.00580363,0.00624216,7,0.127422,0.0597766,9,0.00963,0.0184241,17,0.0299495,0.0143726,6
738.877,0.00544513,0.00535964,7,0.12379,0.0547823,9,0.00912114,0.0175671,17,0.033014,0.0107291,6
741.64,0.0046805,0.00404008,7,0.121581,0.0542438,9,0.00837269,0.0163751,17,0.0327235,0.00999233,6
744.402,0.00480245,0.00391957,7,0.114334,0.0511839,9,0.00796045,0.0160575,17,0.0318213,0.00848988,6
747.162,0.00450637,0.00317163,7,0.106953,0.0515084,9,0.00762031,0.0149637,17,0.0324481,0.0104312,6
749.922,0.00371874,0.0021147,7,0.100711,0.0518114,9,0.00692391,0.0137795,17,0.0297333,0.00944903,6
752.68,0.0043862,0.0026729,7,0.0941455,0.0496795,9,0.00646878,0.0126812,17,0.0272019,0.00901595,6
755.436,0.00436385,0.00297112,7,0.0825876,0.0460548,9,0.00575324,0.01107,17,0.0250828,0.00880843,6
758.191,0.00544307,0.00408444,7,0.0752015,0.0459433,9,0.00610034,0.0117495,17,0.0249434,0.009117,6
760.946,0.00609481,0.00492659,7,0.0699101,0.0447166,9,0.00613964,0.0120683,17,0.0246845,0.00883665,6
763.698,0.00586115,0.00514292,7,0.066809,0.0452213,9,0.00602829,0.0109229,17,0.0248174,0.00722878,6
766.449,0.00626449,0.00537235,7,0.0635296,0.0443331,9,0.00560574,0.0096908,17,0.0249857,0.00891575,6
769.199,0.00668253,0.00549391,7,0.0584547,0.0419387,9,0.00572013,0.00848434,17,0.0254455,0.00892248,6
771.947,0.00708716,0.00581765,7,0.054227,0.0383022,9,0.0059646,0.00916096,17,0.0261623,0.00831999,6
774.695,0.00757222,0.00601479,7,0.0548153,0.0355542,9,0.00563066,0.00737871,17,0.0260191,0.00537694,6
777.441,0.0080169,0.00574306,7,0.0523278,0.0310551,9,0.00598819,0.00770015,17,0.0288051,0.00542399,6
780.185,0.00788011,0.00589549,7,0.05205,0.0307619,9,0.00537497,0.00571447,17,0.0299967,0.00659085,6
782.929,0.00824441,0.00475636,7,0.0558313,0.0334121,9,0.00605746,0.00680319,17,0.0289536,0.00636638,6
785.67,0.00846821,0.00397106,7,0.0615343,0.0383365,9,0.00710271,0.00884132,17,0.02784,0.00827861,6
788.411,0.00891794,0.0040496,7,0.0669188,0.043753,9,0.00767368,0.00967718,17,0.0269364,0.0101929,6
791.15,0.00908655,0.00400377,7,0.0679567,0.0425453,9,0.00819205,0.00988494,17,0.0261397,0.00883479,6
793.888,0.00884029,0.00356371,7,0.0672104,0.0426759,9,0.00867114,0.0113574,17,0.0270834,0.00840043,6
796.625,0.00889544,0.00432353,7,0.0699599,0.0439556,9,0.00927676,0.0124623,17,0.0286671,0.0101687,6
799.36,0.00886959,0.00455045,7,0.0662411,0.040442,9,0.00971032,0.0121292,17,0.0281533,0.00972718,6
802.094,0.00833033,0.00475847,7,0.0627579,0.0398755,9,0.0102446,0.0122131,17,0.0260311,0.00826078,6
804.826,0.00866946,0.00406346,7,0.0596835,0.0348052,9,0.0098805,0.0104778,17,0.0262356,0.00494618,6
807.558,0.00877565,0.00319911,7,0.0538633,0.0293057,9,0.00984819,0.0100002,17,0.0260174,0.00412196,6
810.287,0.00854116,0.00233878,7,0.0494418,0.0251927,9,0.00993676,0.00947534,17,0.0261832,0.00478877,6
813.016,0.00944504,0.00327247,7,0.047109,0.0251116,9,0.00973983,0.00794247,17,0.0253994,0.0033062,6
815.744,0.0100416,0.00335712,7,0.0415424,0.0206555,9,0.00998966,0.00886918,17,0.0259238,0.00377086,6
818.47,0.00953382,0.00283275,7,0.0376195,0.0209379,9,0.00911187,0.007357,17,0.0244317,0.00406745,6
821.194,0.00953357,0.00239242,7,0.0363723,0.0219261,9,0.00874137,0.00787339,17,0.0221368,0.0045884,6
823.918,0.0103849,0.00260958,7,0.0348069,0.022782,9,0.00873136,0.00800156,17,0.0214422,0.00647971,6
826.64,0.00984001,0.00273198,7,0.030319,0.0217516,9,0.00826814,0.00711891,17,0.0212696,0.00680956,6
829.361,0.00936787,0.00239308,7,0.0249019,0.0199166,9,0.00753985,0.00706803,17,0.0214429,0.00673711,6
832.08,0.00915355,0.0038412,7,0.0229738,0.019021,9,0.00729207,0.0080532,17,0.0232704,0.00870331,6
834.798,0.00819239,0.00467405,7,0.0232858,0.0177161,9,0.00691008,0.00651312,17,0.0229026,0.00892444,6
837.515,0.0077457,0.00435377,7,0.0229144,0.0174002,9,0.00754159,0.00752116,17,0.0228615,0.00900914,6
840.231,0.00724678,0.00403128,7,0.0232114,0.0177639,9,0.00760013,0.00763297,17,0.0234981,0.00832324,6
842.944,0.0075515,0.00398322,7,0.0259601,0.0172445,9,0.00764167,0.00706068,17,0.0246269,0.0088154,6
845.658,0.008676,0.00486551,7,0.0275258,0.0177121,9,0.00782299,0.00714409,17,0.0248782,0.00862528,6
848.37,0.0100603,0.00546284,7,0.0277492,0.0181765,9,0.00815124,0.00701732,17,0.0261123,0.00908997,6
851.079,0.0111812,0.00659409,7,0.0277524,0.0196877,9,0.00776984,0.00640355,17,0.0258543,0.00932225,6
853.788,0.0111956,0.00639692,7,0.0279531,0.0198797,9,0.0080054,0.00668829,17,0.0249389,0.00929631,6
856.496,0.0107073,0.0064125,7,0.0288716,0.0206692,9,0.00755217,0.0057178,17,0.0241409,0.00964394,6
859.202,0.0121324,0.00763128,7,0.0303661,0.0218019,9,0.00686095,0.00484302,17,0.024711,0.0102251,6
861.907,0.0129237,0.00854851,7,0.0320936,0.0232451,9,0.00702335,0.00539731,17,0.0260312,0.00949127,6
864.611,0.0122873,0.00821392,7,0.0315857,0.0202112,9,0.00694475,0.00509994,17,0.0271069,0.00823419,6
867.314,0.0116738,0.00739817,7,0.0309476,0.0182758,9,0.00703028,0.00646503,17,0.0273957,0.00803692,6
870.015,0.0112208,0.00855516,7,0.0324847,0.0190803,9,0.00683408,0.00671345,17,0.0286403,0.00899425,6
872.715,0.0100095,0.00789016,7,0.0334528,0.0194049,9,0.00716654,0.00702401,17,0.0276671,0.00840587,6
875.413,0.00890723,0.00640248,7,0.0340475,0.0191316,9,0.00804273,0.00829784,17,0.0281891,0.00952717,6
878.11,0.00916292,0.00631379,7,0.0313279,0.0182097,9,0.00796301,0.00777672,17,0.0272858,0.0100286,6
880.807,0.00943974,0.00708796,7,0.0296152,0.0192194,9,0.00811439,0.00774151,17,0.0255251,0.008861,6
883.501,0.00921631,0.00653485,7,0.0291333,0.0216184,9,0.00825029,0.0077115,17,0.0244108,0.00749393,6
886.194,0.00944315,0.00750395,7,0.0269203,0.0199214,9,0.00811708,0.00735865,17,0.0226885,0.00641209,6
888.886,0.00861918,0.00730115,7,0.0257918,0.0187452,9,0.00776561,0.00682781,17,0.0217088,0.00554764,6
891.577,0.00888446,0.00788297,7,0.0261571,0.0180114,9,0.00759333,0.00651653,17,0.0200606,0.00675684,6
894.266,0.00911872,0.00839038,7,0.0251917,0.0161414,9,0.00702975,0.00572803,17,0.0189929,0.00839572,6
896.955,0.00985739,0.00747565,7,0.0254507,0.0153943,9,0.00691614,0.0065061,17,0.0198494,0.0079324,6
899.641,0.00875418,0.00564702,7,0.0238105,0.0123718,9,0.00694711,0.00691128,17,0.0188784,0.00776711,6
902.327,0.00829696,0.00433957,7,0.0229137,0.0117072,9,0.00710385,0.00612424,17,0.0182953,0.007663,6
905.011,0.00828644,0.00434674,7,0.0228027,0.0117832,9,0.00702798,0.00669724,17,0.0189002,0.0060819,6
907.694,0.00911729,0.00593912,7,0.0235149,0.0124455,9,0.00710235,0.00767742,17,0.0202353,0.00711071,6
910.376,0.00957202,0.0048396,7,0.0248328,0.0125749,9,0.00784549,0.00915855,17,0.0215595,0.00769382,6
913.056,0.00982561,0.00517761,7,0.0245008,0.0123473,9,0.00798918,0.00953828,17,0.023233,0.00795208,6
915.736,0.0103956,0.00581217,7,0.0226573,0.012895,9,0.00756356,0.00947225,17,0.0221206,0.00691547,6
918.413,0.0106144,0.00711501,7,0.0228811,0.0152678,9,0.00751443,0.00924801,17,0.0230363,0.00654931,6
921.089,0.011239,0.00686113,7,0.0246603,0.0153745,9,0.00762707,0.00913023,17,0.0224336,0.00616957,6
923.765,0.011977,0.00850281,7,0.0261266,0.0154816,9,0.00787581,0.00905143,17,0.0213099,0.00578113,6
926.438,0.0115403,0.00808092,7,0.0266642,0.0156984,9,0.00745147,0.00842745,17,0.0227503,0.00734469,6
929.111,0.0117688,0.00826184,7,0.0245604,0.0134506,9,0.00692745,0.00724939,17,0.0216196,0.00675401,6
931.783,0.0107149,0.00704291,7,0.0215812,0.0111477,9,0.00665541,0.00669037,17,0.0213021,0.00723389,6
934.453,0.0105376,0.00621806,7,0.0193162,0.00949108,9,0.00639911,0.00624409,17,0.0207393,0.00832899,6
937.122,0.0103175,0.00468812,7,0.0193243,0.00948154,9,0.00653166,0.00584632,17,0.020922,0.00876899,6
939.789,0.0105477,0.00491543,7,0.0196434,0.0117888,9,0.00702364,0.00615006,17,0.0197273,0.00849878,6
942.456,0.0104149,0.00503799,7,0.0200078,0.0131961,9,0.00750994,0.00832835,17,0.0194819,0.00855473,6
945.12,0.00973068,0.00492457,7,0.0192452,0.013286,9,0.0079659,0.00916542,17,0.0198126,0.00890912,6
947.784,0.00881172,0.00441195,7,0.0186021,0.0131704,9,0.00820667,0.00997161,17,0.0195499,0.00938941,6
950.447,0.0080855,0.00471757,7,0.0161038,0.011625,9,0.00790679,0.00920469,17,0.0191306,0.00912501,6
953.108,0.00742092,0.00476666,7,0.0134437,0.0106777,9,0.00786114,0.00944159,17,0.0185738,0.00935657,6
955.767,0.00668022,0.00460441,7,0.0122521,0.00987772,9,0.00771593,0.00881607,17,0.0181449,0.00933564,6
958.426,0.00545039,0.00395298,7,0.0101641,0.00864321,9,0.00775813,0.00820453,17,0.0162308,0.00926816,6
961.083,0.00448803,0.00310041,7,0.00849002,0.0073178,9,0.007337,0.00683859,17,0.0148516,0.0084671,6
963.739,0.00495642,0.0033699,7,0.00611422,0.00650397,9,0.00633619,0.00478148,17,0.0153996,0.00963326,6
966.394,0.00505148,0.00353657,7,0.00288554,0.00589564,9,0.00561719,0.00428725,17,0.0149784,0.00946922,6
969.047,0.00486607,0.00275422,7,0.00175052,0.00484022,9,0.00556062,0.00441441,17,0.0162213,0.00797792,6
971.699,0.00664252,0.00340193,7,0.00150803,0.00408629,9,0.00581521,0.00446581,17,0.0172503,0.00717158,6
974.351,0.00915298,0.00466931,7,0.0012978,0.00259999,9,0.00685887,0.00535342,17,0.0200985,0.00864202,6
977,0.0112362,0.00523295,7,0.00399997,0.00517335,9,0.00798564,0.00638274,17,0.0208017,0.00893249,6
979.648,0.0103198,0.00508658,7,0.00485438,0.00748079,9,0.00818429,0.00754243,17,0.023436,0.0097014,6
982.296,0.00291297,0.00246081,7,0.00335154,0.0040305,9,0.00506518,0.00845579,17,0.0258645,0.0104145,6
984.942,0,0,7,0,0,9,0.00472551,0.0103234,17,0.0282107,0.0112305,6
987.586,0.000343838,0.000909709,7,0.000356602,0.000719037,9,0.00545486,0.0120737,17,0.0319557,0.0122195,6
990.229,0.0317477,0.0152424,7,0.0190651,0.0181646,9,0.0218832,0.0197791,17,0.0344187,0.0132028,6
992.871,0.132207,0.0786311,7,0.0815735,0.0553809,9,0.0730044,0.0613503,17,0.0356521,0.0128744,6
995.512,0.274368,0.170693,7,0.176602,0.108476,9,0.142633,0.126586,17,0.0352907,0.0116859,6
998.151,0.410861,0.259667,7,0.266155,0.158406,9,0.20793,0.188861,17,0.0340923,0.00917609,6
1000.79,0.519006,0.331131,7,0.338172,0.197907,9,0.259803,0.237766,17,0.0324445,0.0082848,6
1003.43,0.590148,0.378797,7,0.388024,0.224409,9,0.29422,0.270261,17,0.03163,0.00854805,6
1006.06,0.623726,0.401497,7,0.413857,0.237478,9,0.310953,0.285528,17,0.0293088,0.00890109,6
1008.7,0.619596,0.399479,7,0.412116,0.234303,9,0.309366,0.282577,17,0.0272824,0.00994691,6
1011.33,0.577437,0.373799,7,0.388852,0.220358,9,0.289731,0.261806,17,0.0236816,0.00921118,6
1013.96,0.49775,0.323319,7,0.341394,0.193419,9,0.252556,0.224742,17,0.0201496,0.00878364,6
1016.59,0.383923,0.251166,7,0.267802,0.151117,9,0.199487,0.171993,17,0.0169724,0.00927221,6
1019.22,0.246157,0.161232,7,0.17986,0.0993793,9,0.134436,0.108451,17,0.014147,0.00951363,6
1021.85,0.108902,0.0721408,7,0.0882701,0.0467855,9,0.0703339,0.0509878,17,0.0122369,0.00905953,6
1024.48,0.00864997,0.00941617,7,0.0193061,0.01223,9,0.0232325,0.0354253,17,0.0098846,0.00830636,6
1027.1,0,0,7,0.000769472,0.00230842,9,0.0169123,0.0386237,17,0.00799452,0.00682795,6
1029.73,0,0,7,0.000822307,0.00246692,9,0.0179264,0.0398855,17,0.00943338,0.00708053,6
1032.35,0.00157725,0.00237522,7,0.00522743,0.00425181,9,0.0220609,0.0397656,17,0.0116237,0.00613855,6
1034.97,0.00691068,0.00368147,7,0.00801621,0.00544862,9,0.0271581,0.0383902,17,0.0165201,0.00715014,6
1037.59,0.0110307,0.00473572,7,0.0088646,0.00647772,9,0.0297557,0.0386407,17,0.0246416,0.00781609,6
1040.21,0.0138089,0.00527185,7,0.0102036,0.00827204,9,0.0310364,0.0381086,17,0.0340404,0.00961222,6
1042.83,0.0156838,0.00520971,7,0.0105309,0.00792714,9,0.032475,0.0379826,17,0.04344,0.0115735,6
1045.45,0.0176469,0.00604781,7,0.00963394,0.0073986,9,0.0334564,0.037412,17,0.0522004,0.0128461,6
1048.06,0.0189861,0.00646305,7,0.0093723,0.00955668,9,0.0338616,0.0364289,17,0.0581262,0.0137117,6
1050.68,0.0202105,0.00638272,7,0.010068,0.00918761,9,0.0339971,0.0351178,17,0.0610549,0.0135461,6
1053.29,0.0203221,0.00642142,7,0.0101094,0.00715276,9,0.0340198,0.0328618,17,0.0607234,0.014267,6
1055.9,0.0204652,0.00643105,7,0.010232,0.0065431,9,0.0328874,0.030671,17,0.0547082,0.0146826,6
1058.51,0.0195408,0.0067663,7,0.00967617,0.00513818,9,0.0319463,0.0285637,17,0.0425999,0.0137051,6
1061.12,0.0180226,0.00646941,7,0.0107845,0.00505876,9,0.0304016,0.0265486,17,0.0185778,0.014108,6
1063.73,0.0165507,0.0052309,7,0.0122263,0.00727722,9,0.0288269,0.0246288,17,0.0089403,0.00880587,6
1066.34,0.0168745,0.00535664,7,0.0138265,0.00802607,9,0.0278542,0.0228586,17,0.033192,0.0192881,6
1068.94,0.0200334,0.00847554,7,0.0149868,0.0091291,9,0.0273008,0.0215713,17,0.127576,0.0232683,6
1071.55,0.0256563,0.0137275,7,0.0188875,0.0124301,9,0.0274016,0.019863,17,0.289974,0.024856,6
1074.15,0.0318443,0.0183315,7,0.0205324,0.0132366,9,0.0280027,0.0190458,17,0.500831,0.0209548,6
1076.75,0.0384123,0.0232165,7,0.0224155,0.0146652,9,0.0286582,0.0177316,17,0.694881,0.0186704,6
1079.35,0.0434513,0.0270202,7,0.0240108,0.0152946,9,0.0291776,0.01713,17,0.842953,0.0191839,6
1081.95,0.0473929,0.0293305,7,0.0242749,0.0152111,9,0.0287959,0.0164184,17,0.933418,0.0184338,6
1084.55,0.0493227,0.0300282,7,0.0236735,0.0148996,9,0.0292203,0.0152003,17,0.962645,0.0175284,6
1087.15,0.0501349,0.0301159,7,0.0235527,0.0140128,9,0.0291231,0.0145685,17,0.930661,0.017208,6
1089.74,0.0478699,0.0285077,7,0.0217032,0.0124334,9,0.0289408,0.0137956,17,0.842089,0.0175844,6
1092.34,0.0438674,0.0249092,7,0.0197234,0.0094239,9,0.0291912,0.0134321,17,0.698449,0.0189667,6
1094.93,0.0384737,0.0210467,7,0.017936,0.00733386,9,0.0295346,0.0131471,17,0.513267,0.0174299,6
1097.52,0.0330787,0.0160649,7,0.0162276,0.00551595,9,0.0288817,0.0127934,17,0.305839,0.0182578,6
1100.11,0.0294243,0.0123379,7,0.0157537,0.00451725,9,0.0290895,0.0125611,17,0.123157,0.0179007,6
1102.7,0.028874,0.0107018,7,0.0167877,0.00701834,9,0.0296448,0.011678,17,0.00801748,0.0109358,6
1105.29,0.0306433,0.011714,7,0.0165665,0.00800424,9,0.0299499,0.0120553,17,0,0,6
1107.88,0.0346716,0.0148147,7,0.017765,0.00899027,9,0.0307417,0.0131544,17,0,0,6
1110.46,0.0384207,0.0167681,7,0.0171131,0.0106284,9,0.0311974,0.0133928,17,0.00161195,0.00322407,6
1113.05,0.0414705,0.0186447,7,0.0169718,0.0112447,9,0.0318072,0.0133428,17,0.00954348,0.0100268,6
1115.63,0.0450638,0.0204104,7,0.0187643,0.0103981,9,0.0330992,0.013793,17,0.0139085,0.0103721,6
1118.21,0.051323,0.0226741,7,0.0191958,0.00966366,9,0.0365523,0.0163705,17,0.0152515,0.0105328,6
1120.79,0.0620798,0.0279163,7,0.0239633,0.012916,9,0.0431759,0.0228493,17,0.0144215,0.0099235,6
1123.37,0.0744859,0.0344083,7,0.0296314,0.0192133,9,0.0499154,0.0293476,17,0.0151329,0.00857349,6
1125.95,0.0856718,0.040046,7,0.037658,0.023673,9,0.0567425,0.0354472,17,0.0174051,0.00808604,6
1128.53,0.095017,0.0450307,7,0.0477106,0.0267225,9,0.063394,0.041365,17,0.0177437,0.00821189,6
1131.1,0.101506,0.0486855,7,0.0559275,0.0321724,9,0.0686926,0.0453615,17,0.0200601,0.00758391,6
1133.68,0.104507,0.0499082,7,0.0622559,0.0352171,9,0.0716579,0.0472376,17,0.0229856,0.00820184,6
1136.25,0.103576,0.0496975,7,0.0661012,0.0346234,9,0.0731608,0.04754,17,0.0249539,0.00963797,6
1138.82,0.0989693,0.0478927,7,0.0683127,0.0356833,9,0.0722783,0.0451556,17,0.0255331,0.00893817,6
1141.39,0.0915116,0.0444273,7,0.0669517,0.0320195,9,0.0688991,0.0409287,17,0.0263751,0.0108861,6
1143.96,0.0805386,0.038889,7,0.0649429,0.0287169,9,0.0644831,0.0364207,17,0.0299403,0.0120275,6
1146.53,0.0670113,0.0314093,7,0.0610874,0.0252637,9,0.0580558,0.0313003,17,0.0305546,0.0134864,6
1149.1,0.0522084,0.0231658,7,0.056054,0.0207062,9,0.0511808,0.0270489,17,0.0317531,0.0138943,6
1151.67,0.0406873,0.0168949,7,0.0530947,0.0180192,9,0.0455052,0.0242363,17,0.032873,0.0136277,6
1154.23,0.03387,0.012792,7,0.0503345,0.018472,9,0.0418128,0.0221112,17,0.0347753,0.0147097,6
1156.8,0.0311889,0.0122494,7,0.051435,0.0194591,9,0.039248,0.0197806,17,0.0359223,0.0141992,6
1159.36,0.0300022,0.0118962,7,0.0516417,0.0214965,9,0.0365422,0.017192,17,0.0373334,0.0146054,6
1161.92,0.0300749,0.0112279,7,0.0546447,0.0212336,9,0.0331065,0.0136967,17,0.0389255,0.0144851,6
1164.48,0.0304289,0.0110778,7,0.0567072,0.021734,9,0.031247,0.0128215,17,0.0392582,0.015475,6
1167.04,0.0308773,0.0104937,7,0.0591128,0.022533,9,0.0301173,0.012997,17,0.0420452,0.0160259,6
1169.6,0.030942,0.00983782,7,0.0594068,0.0235709,9,0.0286429,0.012589,17,0.044242,0.0180479,6
1172.15,0.0312189,0.0103209,7,0.058088,0.0225113,9,0.0275975,0.0128102,17,0.0444808,0.019421,6
1174.71,0.0319552,0.0107881,7,0.0579786,0.0243054,9,0.0277857,0.0132127,17,0.0448758,0.0191501,6
1177.26,0.0325532,0.0106536,7,0.0569036,0.0247867,9,0.027455,0.0132117,17,0.0455554,0.0197168,6
1179.81,0.0321599,0.0107438,7,0.0543465,0.0254108,9,0.0276858,0.0130063,17,0.0456041,0.0184967,6
1182.36,0.0321837,0.0104821,7,0.0527196,0.0255153,9,0.0278781,0.0129045,17,0.0459602,0.0182369,6
1184.92,0.0317345,0.00997898,7,0.0530907,0.0288421,9,0.0280597,0.0124748,17,0.0478376,0.0185343,6
1187.46,0.0318974,0.0102724,7,0.052363,0.0286773,9,0.0284914,0.0129981,17,0.0493011,0.0200282,6
1190.01,0.0313833,0.0103529,7,0.0517284,0.0287183,9,0.029132,0.0133412,17,0.050431,0.0206601,6
1192.56,0.0309046,0.0106178,7,0.0507825,0.028702,9,0.0300195,0.0132974,17,0.0504977,0.0206028,6
1195.1,0.0313409,0.00988679,7,0.0475716,0.0287095,9,0.030144,0.0129502,17,0.0508044,0.0203763,6
1197.65,0.0319242,0.00915745,7,0.0473351,0.0292068,9,0.0303561,0.0122576,17,0.0515583,0.0208573,6
1200.19,0.0324506,0.00897948,7,0.0465911,0.0301832,9,0.0321528,0.0132579,17,0.0524656,0.0204372,6
1202.73,0.0333668,0.00933252,7,0.0489123,0.0293648,9,0.0334283,0.013885,17,0.0538719,0.0194168,6
1205.27,0.0344315,0.0105933,7,0.0498011,0.0296925,9,0.0347405,0.0144354,17,0.0547656,0.0188422,6
1207.81,0.0351192,0.0112316,7,0.0529479,0.0288759,9,0.0355975,0.0143787,17,0.0565589,0.0181013,6
1210.35,0.0363272,0.0116249,7,0.056341,0.02903,9,0.0367064,0.0146798,17,0.057144,0.0179636,6
1212.89,0.037562,0.012304,7,0.0595303,0.0269226,9,0.0369712,0.0148161,17,0.0578406,0.0185947,6
1215.43,0.0389025,0.0134272,7,0.0614754,0.0249103,9,0.037941,0.0141559,17,0.0577895,0.0188797,6
1217.96,0.0408919,0.0156071,7,0.0679706,0.0261511,9,0.0386355,0.0129904,17,0.06124,0.0217304,6
1220.49,0.042379,0.0163494,7,0.0727669,0.0278706,9,0.039584,0.0137583,17,0.0639057,0.0235281,6
1223.02,0.0437724,0.0163416,7,0.0742117,0.0282719,9,0.0410917,0.0151926,17,0.0649061,0.0256116,6
1225.56,0.0440132,0.0160637,7,0.075975,0.0295347,9,0.0430374,0.0163826,17,0.0642202,0.0258901,6
1228.09,0.0455054,0.0169282,7,0.07697,0.0315959,9,0.0453086,0.0174576,17,0.0659856,0.0253923,6
1230.61,0.0472379,0.0170252,7,0.0774914,0.0324757,9,0.0470846,0.0189705,17,0.0668333,0.0250097,6
1233.14,0.0485759,0.017065,7,0.0811305,0.0361719,9,0.0493599,0.0202205,17,0.0666382,0.0238782,6
1235.67,0.0498196,0.0170753,7,0.0824694,0.0371205,9,0.0516154,0.0220309,17,0.0681249,0.0225125,6
1238.19,0.0515038,0.0171639,7,0.084025,0.0383753,9,0.0543069,0.0232722,17,0.0700164,0.0213192,6
1240.72,0.0527077,0.0176124,7,0.0872393,0.0418462,9,0.0565063,0.0248267,17,0.0723893,0.0199284,6
1243.24,0.0533531,0.0168593,7,0.0897619,0.0443503,9,0.0582054,0.0261954,17,0.0738307,0.0189863,6
1245.76,0.0550559,0.0164989,7,0.0902291,0.0468772,9,0.0596233,0.0273764,17,0.0751761,0.0193649,6
1248.28,0.0564325,0.0171532,7,0.0887505,0.0491729,9,0.0612698,0.0281909,17,0.0765631,0.0191864,6
1250.8,0.0581416,0.0179532,7,0.0896703,0.0501458,9,0.0633461,0.0290283,17,0.0765625,0.0198928,6
1253.32,0.0603455,0.0193017,7,0.0892727,0.0512825,9,0.064745,0.0291509,17,0.0771314,0.0209118,6
